Repository: pyDataVis/pyDataVis

# pyDataVis

**pyDataVis** is an open source application for interactive visualization, analysis and manipulation of scientific data. There are many [free plotting software](https://en.wikipedia.org/wiki/Category:Free_plotting_software) most of them far more powerful than *pyDataVis*. However, in terms of simplicity, it is hard to beat. Indeed it is designed to be very easy to use, just drag and drop your data file in *pyDataVis* window and immediately you are seeing the curves. For now, *pyDataVis* is limited to 2D plotting.

*pyDataVis* is written in [Python](https://en.wikipedia.org/wiki/Python_(programming_language)) and use [PyQt](https://riverbankcomputing.com/software/pyqt/) as graphic user interface (GUI) and [Matplotlib](https://matplotlib.org/) for plotting.

## Roadmap
This version is the first release. 
It was developed on Linux, briefly tested on Windows 10 but not yet tested on Mac OS X.

Test of the PRF option in the Convert menu.

PRF file are generated by the FullProf software (https://www.ill.eu/sites/fullprof/index.html) at the end of a Rietveld analysis of powder diffraction data. 

There are two examples, each in its folder. These folders contain the XRD pattern used for Rietveld analysis (.dat) and the input file used by Fullprof (.pcr). Here we will use the .prf file.

Select one folder and open the .prf file; for example in "Anatase" folder open "Anatase.prf".

The data are not decoded, select the PRF option in the Convert menu.

This generate a new file using the same name as the ".prf" file but with ".plt extension. Then this file is loaded and plotted in a new pyDataVis window. The .png image file shows the Plotting area.

File: examples/ConvertMenu/PRF/Anatase/Anatase.pcr
COMM Anatase
! Current global Chi2 (Bragg contrib.) =      2.100    
! Files => DAT-file: Anatase.dat,  PCR-file: Anatase
!Job Npr Nph Nba Nex Nsc Nor Dum Iwg Ilo Ias Res Ste Nre Cry Uni Cor Opt Aut
   0   5   1   6   2   0   1   1   0   0   1   0   0   0   0   0   0   0   1
!
!Ipr Ppl Ioc Mat Pcr Ls1 Ls2 Ls3 NLI Prf Ins Rpa Sym Hkl Fou Sho Ana
   0   0   1   0   1   0   4   0   0  -3  10   1   1   0   0   0   0
!
! Lambda1  Lambda2    Ratio    Bkpos    Wdt    Cthm     muR   AsyLim   Rpolarz  2nd-muR -> Patt# 1
 1.540600 1.544400  0.50000   10.000  8.0000  1.0000  0.0000   45.00    0.0000  0.0000
!
!NCY  Eps  R_at  R_an  R_pr  R_gl     Thmin       Step       Thmax    PSD    Sent0
 20  0.10  1.00  1.00  1.00  1.00     19.9750   0.025014    70.0000   0.000   0.000
!
!2Theta/TOF/E(Kev)   Background  for Pattern#  1
        21.8700        30.8404         61.00
        31.5000        28.4041         71.00
        43.3400        21.4069         81.00
        50.7000        24.3034         91.00
        58.1500        20.9278        101.00
        66.2300        17.4702        111.00
! 
! Excluded regions (LowT  HighT) for Pattern#  1
        1.00       20.00
       70.00      140.00
! 
!
      17    !Number of refined parameters
!
!  Zero    Code    SyCos    Code   SySin    Code  Lambda     Code MORE ->Patt# 1
 -0.06001  121.0  0.00000    0.0  0.00000    0.0 0.000000    0.00   0
!-------------------------------------------------------------------------------
!  Data for PHASE number:   1  ==> Current R_Bragg for Pattern#  1:   6.8799
!-------------------------------------------------------------------------------
Anatase
!
!Nat Dis Ang Pr1 Pr2 Pr3 Jbt Irf Isy Str Furth       ATZ    Nvk Npr More
   2   0   0 0.0 0.0 1.0   0   0   0   0   0        292.755   0   5   0
!
!
I 41/a m d               <--Space group symbol
!Atom   Typ       X        Y        Z     Biso       Occ     In Fin N_t Spc /Codes
Ti     TI      0.00000  0.25000  0.37500  0.50000   0.11833   0   0   0    0  
                  0.00     0.00     0.00     0.00    141.00
O      O       0.00000  0.25000  0.16484  0.50000   0.25000   0   0   0    0  
                  0.00     0.00   131.00     0.00      0.00
!-------> Profile Parameters for Pattern #   1  ----> Phase #   1
!  Scale          Shape1      Bov      Str1      Str2      Str3   Strain-Model
 0.6773408E-03   0.78616  -4.94099   0.00000   0.00000   0.00000       0
      11.00000   151.000    51.000     0.000     0.000     0.000
!       U         V          W           X          Y        GauSiz   LorSiz Size-Model
   0.421800  -0.171839   0.108498   0.000000   0.000000   0.000000   0.000000    0
    171.000    161.000     21.000      0.000      0.000      0.000      0.000
!     a          b         c        alpha      beta       gamma      #Cell Info
   3.785148   3.785148   9.520135  90.000000  90.000000  90.000000   
   41.00000   41.00000   31.00000    0.00000    0.00000    0.00000
!  Pref1    Pref2      Asy1     Asy2     Asy3     Asy4  
  1.00000  0.00000  0.00000  0.00000  0.00000  0.00000
     0.00     0.00     0.00     0.00     0.00     0.00
!  2Th1/TOF1    2Th2/TOF2  Pattern to plot
      20.000      70.000       1
